Repository: rhzjswlzd/science-copilot-loop

# **Science Copilot Loop (Centaur-AI4S)**

<div align="center">

  <a href="./README_EN.md">
  </a>
  <a href="./README.md">
  </a>

</div>

一套利用机器学习预测、小样本数据学习，结合人类判断，加速科学发现的闭环工作流。

## 📖 项目简介

**Science-Copilot-Loop** 是一个专为科学发现（AI4S）设计的"人机协同"（Human-in-the-loop）实操框架。

不同于追求完全自动化的"无人实验室"愿景，本项目立足于当下的技术现实，主张 **AI 算法与人类专家** 像拼图一样紧密咬合：

* **AI (蓝色拼图)**：负责高维数据压缩、广义文献调研、概率空间搜索（主动学习）。  
* **Human (黄色拼图)**：负责物理直觉判断、非结构化异常捕捉、实验伦理与安全边界把控。

---

## 🧩 核心架构

本框架将科研过程拆解为四个核心阶段，强调 AI 与人类专家的交互与互补：

| 阶段 | 🤖 AI Role | 🧑‍🔬 Human Role | 实操记录 |
| :---- | :---- | :---- | :---- |
| **Phase 1: 调研与推理** | Agent Reasoning（文献挖掘与逻辑推理） | Expert Knowledge（领域知识与初始假设） | [→ 查看](#-phase-1-调研与推理) |
| **Phase 2: 仿真与设计** | Surrogate Modeling & UQ（机器学习预测与不确定性量化） | Manual Experimentation（湿实验执行） | [→ 查看](#-phase-2-仿真与设计) |
| **Phase 3: 数据与审阅** | Data Processing（数据清洗与特征提取） | Review & Discussion（异常点捕捉） | [→ 查看](#-phase-3-数据与审阅) |
| **Phase 4: 迭代与决策** | Active Learning（贝叶斯优化推荐实验参数） | Validation & Adjustment（可行性审查） | [→ 查看](#-phase-4-迭代与决策) |

---

## 📂 仓库结构

```
science-copilot-loop/
├── README.md                    # 中文说明（本文件）
├── README_EN.md                 # English version
├── images/                      # 图片资源
│   └── ai4s-workflow-diagram.png
│
├── phase1-research/             # 阶段1：调研与推理
│   ├── README.md                # 阶段说明与实操记录
│   ├── multi-paper-analysis/    # 多论文综合分析
│   │   └── ...
│   └── literature-tools/        # 文献处理工具笔记
│       └── ...
│
├── phase2-modeling/                    # 阶段2：仿真与设计

# 2.1.2 Multi-Stage 数据集：系统化条件组合的寿命预测

**状态**：✅ 1000圈预测模型已完成 | 🚧 2000圈模型待训练

---

## 📊 数据集信息

**来源**：*A Comprehensive Multi-Stage Lithium-Ion Battery Aging Dataset*  
**作者**：Kim et al.  
**期刊**：Nature Scientific Data, 2024  
**DOI**：[10.1038/s41597-024-03859-z](https://doi.org/10.1038/s41597-024-03859-z)  
**Figshare**：[10.6084/m9.figshare.25975315](https://doi.org/10.6084/m9.figshare.25975315)

---

## 📦 数据集拆解

### 示例电池：TP_z21_01

为验证数据完整性并理解数据结构，从循环老化数据集中随机选取一颗电池（TP_z21_01）进行深入分析。

**测试条件**：
- 环境温度：45°C
- 测试点：z21（循环老化 - 测试点 21）
- 电池编号：01

**测试结果概览**：
- 总循环数：2,037 圈（FEC）
- 实际记录：15,552 个循环数据点
- 初始容量：4.828 Ah
- 最终容量：4.476 Ah
- 容量保持率：92.7%
- 容量检查次数：14 次

### 容量衰减曲线

电池在整个生命周期中经历了两种类型的测试：**日常循环**（ZYK 文件）和**定期检查**（CU/exCU 文件）。这两种数据的区别在于：

- **日常循环**：部分充放电（DOD < 100%），模拟实际使用场景，连续运行无休息
- **定期检查**：完整充放电（DOD = 100%），标准化测试（C/20，23°C），测试前有休息恢复期

下图展示了学术界对这种测试策略的常用绘图方法。其中 **Method 3（双Y轴）** 同时展示了两种数据：蓝点表示 RPT 检查点的完整容量（~4.8 Ah），红点表示日常循环的部分容量（~0.7 Ah）。可以观察到蓝点始终略高于红点，这是因为 RPT 前有休息恢复期，消除了浓差极化，而日常循环是连续运行，存在累积疲劳效应。
**关键观察**：
1. RPT 检查点（蓝色）提供标准化的容量基准，用于准确评估电池健康状态
2. 循环数据（红色）反映实际使用中的表现，容量略低是正常现象
3. 两种数据的归一化衰减趋势一致，验证了数据的内部一致性
4. Method 4 展示了相对容量随循环数的变化，是顶刊论文的常用形式

### 充放电特性曲线

从一个 RPT 检查点（exCU 文件）中提取了完整的充放电数据，绘制电压-容量曲线。红色曲线为放电过程（电压从 4.2V 降至 2.5V），蓝色曲线为充电过程（电压从 2.8V 升至 4.2V）。
**关键参数**：
- **放电容量**：4.790 Ah
- **充电容量**：4.772 Ah
- **库仑效率**：100.39%（略大于 100% 是因为测量误差和电极表面副反应）
- **充电平台电压**：3.940 V
- **放电平台电压**：3.498 V
- **电压极化**：0.442 V（充放电电压差，反映内阻和极化效应）

两条曲线形成典型的"香蕉形"滞回环，这是由电池的内阻和电化学极化导致的。充电时需要更高的电压克服极化，放电时电压则受到极化影响而降低。

### 增量容量分析（dQ/dV）

dQ/dV 曲线是一种强大的诊断工具，通过对 V-Q 曲线求导，可以放大电压平台的细微特征。峰值位置对应电化学相变点（如正极材料的脱锂/嵌锂平台），峰值高度反映活性材料的容量，峰值位置的漂移则指示极化增加和老化程度。
**应用价值**：
- **健康状态诊断**：峰值高度降低表明活性材料损失
- **老化机理分析**：峰值位置向左/右漂移反映阻抗增加或相变温度变化
- **SOC 估计**：峰值位置对应特定的 SOC 区间
- **异常检测**：峰形畸变或新峰出现可能指示内部短路或副反应

**观察到的特征**：
- 放电曲线（红色）和充电曲线（蓝色）均呈现明显的峰值结构
- 峰值位置差异反映了充放电过程中的动力学差异
- 数据经过 20 点移动平均平滑处理，消除了高频噪声

---

## 🔬 实验设计

### 电池规格
- **型号**：Samsung INR21700-50E
- **标称容量**：4.9 Ah
- **化学体系**：NMC/石墨

### 样本规模
- **总样本**：279 颗电池（元数据）
- **已公开**：141 颗电池（Stage 1）
  - 日历老化：66 颗（11 个测试点，每个 6 颗）
  - 循环老化：75 颗（25 个测试点，每个 3 颗）

### 实验条件

**循环老化测试点（25个）**：

| 变量 | 取值范围 | 不同值数量 |
|------|----------|------------|
| 环境温度（Tamb） | 23/35/45°C | 3 |
| 最大 SOC（soc_max） | 0.35 ~ 0.80 | 19 |
| 放电深度（DOD） | 0.05 ~ 0.60 | 11 |
| 充电倍率（c_ch） | 0.2C ~ 1.0C | 10 |
| 放电倍率（c_dch） | 0.2C ~ 2.0C | 21 |

**实验设计方法**：
- Stage 1：Full Factorial (FF) + Latin Hypercube Sampling (cLH)
- Stage 2：π-OED（最优实验设计，未公开）

---

## 📁 数据结构

### 文件组织

```
downloads/
├── experiments_meta.csv              # 279 颗电池元信息
│
├── TP_k01_01.zip / TP_k01_01/       # 日历老化（静置）
│   └── TP_k01_01/
│       ├── ET_T10.csv, ET_T23.csv, ET_T45.csv    # 电化学阻抗谱（3个温度）
│       ├── CU.csv (多次)                          # 定期容量检查
│       ├── exCU.csv (多次)                        # 扩展检查
│       └── AT_T10.csv, AT_T23.csv, AT_T45.csv    # 加速老化测试
│
└── TP_z01_01.zip / TP_z01_01/       # 循环老化
    └── TP_z01_01/
        ├── ET_T10.csv, ET_T23.csv, ET_T45.csv
        ├── ZYK.csv (多次)                         # 连续循环数据
        ├── CU.csv (定期)                          # 容量检查（完整充放电）
        ├── exCU.csv (定期)                        # 扩展检查
        └── AT_T10.csv, AT_T23.csv, AT_T45.csv
```

### 数据文件说明

| 文件类型 | 含义 | CSV 列 | 用途 |
|----------|------|--------|------|
| **ZYK** | 日常循环数据 | run_time, c_vol, c_cur, c_surf_temp, amb_temp, step_type | 连续充放电，部分容量（DOD < 100%） |
| **CU** | 容量检查 | 同上 | 定期完整充放电（DOD = 100%），测量总容量 |
| **exCU** | 扩展检查 | 同上 | 更详细的容量检查，数据点更多 |

File: phase2-modeling/battery-lifecycle/2.1.2-multistage-dataset/report.html
基于早期特征的锂离子电池容量衰减预测

基于早期特征的锂离子电池容量衰减预测

项目阶段：阶段性报告 - 1000圈预测模型已完成

  数据集：Multi-Stage Lithium-Ion Battery Aging Dataset (Stage 1)

1. 研究背景与目标

锂离子电池的容量衰减是影响其使用寿命的关键因素。在实际应用中，准确预测电池的容量保持率对于电池管理系统（BMS）的优化、电池分级以及二次利用具有重要意义。本研究旨在利用电池早期循环数据，建立机器学习模型预测其在后续循环中的容量保持率。

1.1 研究目标

基于前3次标准容量检查（CU）和第1次扩展检查（exCU）的数据，预测电池在1000圈和2000圈时的容量保持率

  验证早期特征对长期性能预测的有效性

  对比不同机器学习算法在小样本场景下的表现

2. 数据集与特征提取

2.1 数据集概况

  采用Multi-Stage Lithium-Ion Battery Aging Dataset的Stage 1数据。该数据集包含75颗Samsung INR21700-50E电池（额定容量4.9 Ah）的循环老化数据，覆盖25个测试点，每个测试点包含3颗平行电池。测试条件包括不同的环境温度（23°C, 35°C, 45°C）、充放电倍率（0.5C-2C）、循环深度（DOD: 10%-80%）等。

关键数据特性：
  
  成功提取样本：75/75 (100%)

  1000圈数据覆盖率：67/75 (89%)

  2000圈数据覆盖率：35/75 (47%)

  总FEC范围：814 - 4603 圈

2.2 特征提取策略

  采用分层渐进的特征提取方式。从原始数据中逐步提取实验条件、容量、电压、温度等特征，最终通过相关性分析筛选出10个核心特征，避免特征冗余和过拟合。

特征类别	特征名称	物理意义	

实验条件（5个）	amb_temp	环境温度（°C）	

soc_max	最大充电状态（%）	

dod	放电深度（%）	

c_ch	充电倍率（C）	

c_dch	放电倍率（C）	

容量特征（2个）	Q_check1	第1次检查容量（Ah）	

capacity_retention	第3次/第1次容量比（%）	

电压特征（2个）	V_mean_avg	前3次CU平均放电电压（V）	

V_std_avg	前3次CU放电电压标准差（V）	

温度特征（1个）	T_surf_mean	表面温度均值（°C）	

2.3 特征优化

  通过相关性分析删除高度相关特征（|r| > 0.9）。例如，Q_check2与Q_check1的相关系数达0.954，capacity_fade_early与capacity_retention的相关系数为1.000（完全共线性），这些冗余特征会导致模型不稳定。通过特征精简，在减少过拟合风险的同时保留了关键信息。

3. 数据划分策略

采用基于测试点的分组划分方法，并额外固定5个长循环样品用于外推验证。这种划分方式既保证了训练集和测试集来自不同的测试条件（避免数据泄漏），又能评估模型在长期预测中的稳定性。

数据集	测试点范围	样本数（1000圈）	样本数（2000圈）	

训练集	z01 - z20	50	18	

测试集（常规）	z21 - z25	12	12	

测试集（长循环样品）	z03, z24, z25	5	5	

合计	-	67	35	

长循环样品（外推验证）：

  TP_z03_01 (4603圈), TP_z03_02 (4602圈), TP_z24_03 (4314圈), TP_z25_02 (4074圈), TP_z25_03 (4108圈)

  这5个样品用于评估模型的长期外推能力，不参与训练。

4. 模型训练与优化

4.1 算法选择

  对比了三种机器学习算法在小样本场景下的表现。考虑到训练样本较少（50个），本研究重点关注模型的泛化能力和正则化效果。

算法	超参数搜索策略	选择理由	

Ridge回归	alpha ∈ {0.1, 1.0, 10.0, 100.0}	L2正则化，适合小样本	

Random Forest	n_estimators ∈ {50, 100, 200}
max_depth ∈ {5, 10, None}	非线性关系建模	

Gradient Boosting	learning_rate ∈ {0.01, 0.1}
max_depth ∈ {3, 5}	集成学习	

4.2 模型性能对比

模型	MAPE (%)	RMSE	R²	MAE	

Ridge (α=10.0)	0.85	0.998	0.138	0.813	

Gradient Boosting	2.01	2.654	-5.099	1.933	

Random Forest	2.10	2.718	-5.398	2.016	

关键发现：Ridge回归在所有指标上均优于树模型。R²为正值（0.138）说明模型具有一定预测能力，而树模型的负R²表明其预测效果甚至不如简单使用均值。这验证了在小样本场景下，强正则化的线性模型优于复杂的非线性模型。

5. 长期外推验证

对5个循环超过4000圈的电池进行1000圈容量保持率的外推预测。这些样品的实际循环数远超训练集中的大多数样本（训练集中位数约2000圈），可以有效评估模型在长期预测中的稳定性。

电池编号	总循环数	实际保持率 (%)	Ridge预测 (%)	绝对误差 (%)	

TP_z03_01	4603	96.89	97.50	0.61	

TP_z03_02	4602	96.97	97.34	0.37	

TP_z24_03	4314	96.60	96.17	0.43	

TP_z25_02	4074	95.56	94.67	0.89	

TP_z25_03	4108	95.68	94.81	0.87	

平均绝对误差	0.64	

验证结果：所有5个样品的预测误差均小于1%，平均绝对误差仅0.64%。这表明模型不仅在测试集上表现良好，在长期外推场景下同样具有较高的准确性和稳定性。

6. 结论与讨论

6.1 主要结论

早期特征具有较强的预测能力。仅使用前3次容量检查和第1次扩展检查的数据，即可准确预测1000圈时的容量保持率（MAPE=0.85%）。

  特征精简提升模型性能。通过相关性分析精简特征，在减少过拟合风险的同时保留了关键信息。

  Ridge回归在小样本场景下优于树模型。在仅有50个训练样本的情况下，强正则化的线性模型比Random Forest和Gradient Boosting更稳健。

  模型具有良好的长期外推能力。对4000圈样品的预测误差小于1%，说明模型泛化性能优秀。

6.2 局限性

2000圈预测的训练样本过少（仅18个），预计模型性能会下降。

  数据集中大部分电池（93%）测试结束时仍保持>90%容量，真实失效数据不足。

  模型主要基于线性假设，可能无法捕捉复杂的非线性老化模式。

6.3 后续工作

完成2000圈模型的训练与评估

  探索Stage 2数据（pi-OED设计）的应用

  引入物理约束或先验知识改进模型

  扩展至多目标预测（如容量 + 阻抗）

7. 参考信息

7.1 数据集来源

  Kim et al. (2024). Multi-Stage Lithium-Ion Battery Aging Dataset. figshare. DOI: 10.6084/m9.figshare.c.7045950.v1
